Repository: caio-valente/xrd-residual-stress

# xrd-residual-stress
Exercises for PDF04 class

File: src/difr/PDF04_Grupo1440_2Pts_.txt
/////////////////////////////////////////////////////////////////////////////////
/// Profile Data Ascii Dump (XRD)                                             ///
/////////////////////////////////////////////////////////////////////////////////

  Group     : 2019_08_19_Julio_Aula
  Data      : PDF04_Grupo1440_2Pts_
  File Name : PDF04_Grupo1440_2Pts_.RAW

# Profile Datafile
          comment             = Shot Peening 1070 H2 
          date & time         = 08-19-19 15:28:45 

# Measurement Condition
    X-ray tube
          target              = Cr 
          voltage             = 30.0 (kV)
          current             = 30.0 (mA)
    Slits
          divergence slit     = 2.00000 (mm)  
          scatter slit        = 0.00000 (deg) 
          receiving slit      = 0.00000 (mm)  
    Scanning
          drive axis          = Theta-2Theta 
          scan range          =  152.000 -  160.000 
          scan mode           = Continuous Scan 
          scan speed          =   2.0000 (deg/min) 
          sampling pitch      =   0.1000 (deg) 
          preset time         =   3.00 (sec) 
          stress type         = 2 
          psi angle           =   0.00 (deg) 

# Data      [ Total No. = 81 ]
  <2Theta>   <   I   >
   152.0000      7188
   152.1000      7432
   152.2000      7602
   152.3000      7580
   152.4000      7512
   152.5000      7560
   152.6000      7838
   152.7000      8016
   152.8000      8028
   152.9000      8142
   153.0000      8302
   153.1000      8190
   153.2000      8436
   153.3000      8376
   153.4000      8452
   153.5000      8802
   153.6000      9036
   153.7000      9272
   153.8000      9538
   153.9000      9698
   154.0000      9848
   154.1000     10148
   154.2000     10368
   154.3000     10848
   154.4000     11248
   154.5000     11530
   154.6000     12022
   154.7000     12272
   154.8000     12998
   154.9000     13336
   155.0000     13796
   155.1000     14460
   155.2000     14826
   155.3000     15324
   155.4000     15774
   155.5000     16244
   155.6000     16572
   155.7000     16866
   155.8000     16984
   155.9000     17356
   156.0000     17494
   156.1000     17392
   156.2000     17512
   156.3000     17488
   156.4000     17252
   156.5000     17060
   156.6000     16962
   156.7000     16510
   156.8000     16368
   156.9000     16044
   157.0000     15676
   157.1000     15228
   157.2000     14630
   157.3000     14146
   157.4000     13882
   157.5000     13704
   157.6000     13158
   157.7000     12694
   157.8000     12138
   157.9000     11832
   158.0000     11646
   158.1000     11356
   158.2000     11108
   158.3000     10588
   158.4000     10472
   158.5000      9990
   158.6000      9868
   158.7000      9730
   158.8000      9502
   158.9000      9390
   159.0000      8990
   159.1000      8970
   159.2000      8812
   159.3000      8692
   159.4000      8680
   159.5000      8208
   159.6000      8520
   159.7000      8252
   159.8000      8198
   159.9000      8080
   160.0000      8098

File: src/difr/PDF04_Grupo1440_2Pts_1.txt
/////////////////////////////////////////////////////////////////////////////////
/// Profile Data Ascii Dump (XRD)                                             ///
/////////////////////////////////////////////////////////////////////////////////

  Group     : 2019_08_19_Julio_Aula
  Data      : PDF04_Grupo1440_2Pts_1
  File Name : PDF04_Grupo1440_2Pts_1.RAW

# Profile Datafile
          comment             = Shot Peening 1070 H2 
          date & time         = 08-19-19 15:33:56 

# Measurement Condition
    X-ray tube
          target              = Cr 
          voltage             = 30.0 (kV)
          current             = 30.0 (mA)
    Slits
          divergence slit     = 2.00000 (mm)  
          scatter slit        = 0.00000 (deg) 
          receiving slit      = 0.00000 (mm)  
    Scanning
          drive axis          = Theta-2Theta 
          scan range          =  152.000 -  160.000 
          scan mode           = Continuous Scan 
          scan speed          =   2.0000 (deg/min) 
          sampling pitch      =   0.1000 (deg) 
          preset time         =   3.00 (sec) 
          stress type         = 2 
          psi angle           =  45.00 (deg) 

# Data      [ Total No. = 81 ]
  <2Theta>   <   I   >
   152.0000      8614
   152.1000      8594
   152.2000      8640
   152.3000      8752
   152.4000      8828
   152.5000      8854
   152.6000      9074
   152.7000      9058
   152.8000      9098
   152.9000      9168
   153.0000      9276
   153.1000      9398
   153.2000      9492
   153.3000      9614
   153.4000      9724
   153.5000      9694
   153.6000      9892
   153.7000     10266
   153.8000     10402
   153.9000     10454
   154.0000     10846
   154.1000     10954
   154.2000     11352
   154.3000     11554
   154.4000     11744
   154.5000     12256
   154.6000     12616
   154.7000     12976
   154.8000     13360
   154.9000     13632
   155.0000     14220
   155.1000     14664
   155.2000     15084
   155.3000     15702
   155.4000     16136
   155.5000     16516
   155.6000     17024
   155.7000     17616
   155.8000     17932
   155.9000     18394
   156.0000     18632
   156.1000     19020
   156.2000     19008
   156.3000     19078
   156.4000     19326
   156.5000     19272
   156.6000     19196
   156.7000     19184
   156.8000     19166
   156.9000     18926
   157.0000     18418
   157.1000     18226
   157.2000     17864
   157.3000     17562
   157.4000     17072
   157.5000     16664
   157.6000     16040
   157.7000     15590
   157.8000     15294
   157.9000     14960
   158.0000     14432
   158.1000     13972
   158.2000     13512
   158.3000     13100
   158.4000     12908
   158.5000     12542
   158.6000     12384
   158.7000     11940
   158.8000     11544
   158.9000     11430
   159.0000     11166
   159.1000     10940
   159.2000     10752
   159.3000     10476
   159.4000     10256
   159.5000     10008
   159.6000     10002
   159.7000      9898
   159.8000      9760
   159.9000      9464
   160.0000      9518

File: src/difr/PDF04_Grupo1440_6Pts_1.txt
/////////////////////////////////////////////////////////////////////////////////
/// Profile Data Ascii Dump (XRD)                                             ///
/////////////////////////////////////////////////////////////////////////////////

  Group     : 2019_08_19_Julio_Aula
  Data      : PDF04_Grupo1440_6Pts_1
  File Name : PDF04_Grupo1440_6Pts_1.RAW

# Profile Datafile
          comment             = Shot Peening 1070 H2 
          date & time         = 08-19-19 15:44:35 

# Measurement Condition
    X-ray tube
          target              = Cr 
          voltage             = 30.0 (kV)
          current             = 30.0 (mA)
    Slits
          divergence slit     = 2.00000 (mm)  
          scatter slit        = 0.00000 (deg) 
          receiving slit      = 0.00000 (mm)  
    Scanning
          drive axis          = Theta-2Theta 
          scan range          =  152.000 -  160.000 
          scan mode           = Continuous Scan 
          scan speed          =   2.4000 (deg/min) 
          sampling pitch      =   0.1000 (deg) 
          preset time         =   2.50 (sec) 
          stress type         = 2 
          psi angle           =   9.00 (deg) 

# Data      [ Total No. = 81 ]
  <2Theta>   <   I   >
   152.0000      4980
   152.1000      5098
   152.2000      5168
   152.3000      5270
   152.4000      5136
   152.5000      5256
   152.6000      5296
   152.7000      5358
   152.8000      5490
   152.9000      5580
   153.0000      5464
   153.1000      5648
   153.2000      5792
   153.3000      5742
   153.4000      5866
   153.5000      6002
   153.6000      6128
   153.7000      6204
   153.8000      6456
   153.9000      6528
   154.0000      6720
   154.1000      7046
   154.2000      7102
   154.3000      7374
   154.4000      7500
   154.5000      7900
   154.6000      8152
   154.7000      8382
   154.8000      8836
   154.9000      9294
   155.0000      9200
   155.1000      9656
   155.2000     10024
   155.3000     10280
   155.4000     10758
   155.5000     10924
   155.6000     11150
   155.7000     11520
   155.8000     11412
   155.9000     11776
   156.0000     11994
   156.1000     12058
   156.2000     11710
   156.3000     11696
   156.4000     11896
   156.5000     11530
   156.6000     11410
   156.7000     11292
   156.8000     10842
   156.9000     10908
   157.0000     10476
   157.1000     10436
   157.2000      9960
   157.3000      9568
   157.4000      9510
   157.5000      9164
   157.6000      8852
   157.7000      8658
   157.8000      8410
   157.9000      8108
   158.0000      7630
   158.1000      7790
   158.2000      7374
   158.3000      7242
   158.4000      7128
   158.5000      6666
   158.6000      6602
   158.7000      6542
   158.8000      6332
   158.9000      6376
   159.0000      6068
   159.1000      6160
   159.2000      5928
   159.3000      5954
   159.4000      5940
   159.5000      5792
   159.6000      5748
   159.7000      5550
   159.8000      5732
   159.9000      5432
   160.0000      5340

File: src/difr/PDF04_Grupo1440_6Pts_2.txt
/////////////////////////////////////////////////////////////////////////////////
/// Profile Data Ascii Dump (XRD)                                             ///
/////////////////////////////////////////////////////////////////////////////////

  Group     : 2019_08_19_Julio_Aula
  Data      : PDF04_Grupo1440_6Pts_2
  File Name : PDF04_Grupo1440_6Pts_2.RAW

# Profile Datafile
          comment             = Shot Peening 1070 H2 
          date & time         = 08-19-19 15:47:46 

# Measurement Condition
    X-ray tube
          target              = Cr 
          voltage             = 30.0 (kV)
          current             = 30.0 (mA)
    Slits
          divergence slit     = 2.00000 (mm)  
          scatter slit        = 0.00000 (deg) 
          receiving slit      = 0.00000 (mm)  
    Scanning
          drive axis          = Theta-2Theta 
          scan range          =  152.000 -  160.000 
          scan mode           = Continuous Scan 
          scan speed          =   2.4000 (deg/min) 
          sampling pitch      =   0.1000 (deg) 
          preset time         =   2.50 (sec) 
          stress type         = 2 
          psi angle           =  18.00 (deg) 

# Data      [ Total No. = 81 ]
  <2Theta>   <   I   >
   152.0000      5206
   152.1000      5194
   152.2000      5332
   152.3000      5404
   152.4000      5388
   152.5000      5356
   152.6000      5382
   152.7000      5454
   152.8000      5554
   152.9000      5592
   153.0000      5702
   153.1000      6030
   153.2000      5806
   153.3000      5846
   153.4000      5968
   153.5000      6138
   153.6000      6328
   153.7000      6444
   153.8000      6576
   153.9000      6708
   154.0000      6798
   154.1000      7110
   154.2000      7286
   154.3000      7414
   154.4000      7616
   154.5000      7912
   154.6000      8118
   154.7000      8654
   154.8000      8636
   154.9000      8920
   155.0000      9500
   155.1000      9784
   155.2000     10024
   155.3000     10280
   155.4000     10624
   155.5000     10986
   155.6000     11340
   155.7000     11496
   155.8000     11578
   155.9000     11806
   156.0000     11920
   156.1000     11942
   156.2000     12150
   156.3000     12050
   156.4000     11996
   156.5000     11996
   156.6000     11728
   156.7000     11580
   156.8000     11318
   156.9000     11086
   157.0000     10864
   157.1000     10560
   157.2000     10336
   157.3000     10028
   157.4000      9758
   157.5000      9464
   157.6000      9094
   157.7000      9090
   157.8000      8604
   157.9000      8426
   158.0000      8096
   158.1000      8038
   158.2000      7854
   158.3000      7442
   158.4000      7244
   158.5000      7126
   158.6000      7006
   158.7000      6818
   158.8000      6478
   158.9000      6544
   159.0000      6494
   159.1000      6232
   159.2000      6230
   159.3000      6138
   159.4000      6126
   159.5000      5964
   159.6000      6008
   159.7000      5830
   159.8000      5688
   159.9000      5552
   160.0000      5574

File: src/difr/PDF04_Grupo1440_6Pts_3.txt
/////////////////////////////////////////////////////////////////////////////////
/// Profile Data Ascii Dump (XRD)                                             ///
/////////////////////////////////////////////////////////////////////////////////

  Group     : 2019_08_19_Julio_Aula
  Data      : PDF04_Grupo1440_6Pts_3
  File Name : PDF04_Grupo1440_6Pts_3.RAW

# Profile Datafile
          comment             = Shot Peening 1070 H2 
          date & time         = 08-19-19 15:50:57 

# Measurement Condition
    X-ray tube
          target              = Cr 
          voltage             = 30.0 (kV)
          current             = 30.0 (mA)
    Slits
          divergence slit     = 2.00000 (mm)  
          scatter slit        = 0.00000 (deg) 
          receiving slit      = 0.00000 (mm)  
    Scanning
          drive axis          = Theta-2Theta 
          scan range          =  152.000 -  160.000 
          scan mode           = Continuous Scan 
          scan speed          =   2.4000 (deg/min) 
          sampling pitch      =   0.1000 (deg) 
          preset time         =   2.50 (sec) 
          stress type         = 2 
          psi angle           =  27.00 (deg) 

# Data      [ Total No. = 81 ]
  <2Theta>   <   I   >
   152.0000      5536
   152.1000      5468
   152.2000      5372
   152.3000      5520
   152.4000      5596
   152.5000      5652
   152.6000      5600
   152.7000      5754
   152.8000      5746
   152.9000      5870
   153.0000      5822
   153.1000      5964
   153.2000      5970
   153.3000      6268
   153.4000      6050
   153.5000      6288
   153.6000      6370
   153.7000      6572
   153.8000      6568
   153.9000      6674
   154.0000      7048
   154.1000      7184
   154.2000      7510
   154.3000      7514
   154.4000      7744
   154.5000      8098
   154.6000      8058
   154.7000      8508
   154.8000      8854
   154.9000      9036
   155.0000      9570
   155.1000      9660
   155.2000     10188
   155.3000     10590
   155.4000     10560
   155.5000     11230
   155.6000     11186
   155.7000     11536
   155.8000     11762
   155.9000     11898
   156.0000     12196
   156.1000     12146
   156.2000     12290
   156.3000     12324
   156.4000     12196
   156.5000     12524
   156.6000     12074
   156.7000     11898
   156.8000     11774
   156.9000     11488
   157.0000     11310
   157.1000     11274
   157.2000     10922
   157.3000     10512
   157.4000     10222
   157.5000     10026
   157.6000      9624
   157.7000      9658
   157.8000      9172
   157.9000      8722
   158.0000      8644
   158.1000      8100
   158.2000      7958
   158.3000      7826
   158.4000      7696
   158.5000      7576
   158.6000      7332
   158.7000      7190
   158.8000      6752
   158.9000      6880
   159.0000      6712
   159.1000      6636
   159.2000      6366
   159.3000      6226
   159.4000      6202
   159.5000      6170
   159.6000      6162
   159.7000      5968
   159.8000      5974
   159.9000      5984
   160.0000      5752

File: src/difr/PDF04_Grupo1440_6Pts_5.txt
/////////////////////////////////////////////////////////////////////////////////
/// Profile Data Ascii Dump (XRD)                                             ///
/////////////////////////////////////////////////////////////////////////////////

  Group     : 2019_08_19_Julio_Aula
  Data      : PDF04_Grupo1440_6Pts_5
  File Name : PDF04_Grupo1440_6Pts_5.RAW

# Profile Datafile
          comment             = Shot Peening 1070 H2 
          date & time         = 08-19-19 15:57:18 

# Measurement Condition
    X-ray tube
          target              = Cr 
          voltage             = 30.0 (kV)
          current             = 30.0 (mA)
    Slits
          divergence slit     = 2.00000 (mm)  
          scatter slit        = 0.00000 (deg) 
          receiving slit      = 0.00000 (mm)  
    Scanning
          drive axis          = Theta-2Theta 
          scan range          =  152.000 -  160.000 
          scan mode           = Continuous Scan 
          scan speed          =   2.4000 (deg/min) 
          sampling pitch      =   0.1000 (deg) 
          preset time         =   2.50 (sec) 
          stress type         = 2 
          psi angle           =  45.00 (deg) 

# Data      [ Total No. = 81 ]
  <2Theta>   <   I   >
   152.0000      5694
   152.1000      5780
   152.2000      5860
   152.3000      5916
   152.4000      6002
   152.5000      6018
   152.6000      6032
   152.7000      5936
   152.8000      6192
   152.9000      6166
   153.0000      6202
   153.1000      6380
   153.2000      6250
   153.3000      6400
   153.4000      6674
   153.5000      6658
   153.6000      6726
   153.7000      6788
   153.8000      6906
   153.9000      7102
   154.0000      7134
   154.1000      7440
   154.2000      7648
   154.3000      7828
   154.4000      7890
   154.5000      8276
   154.6000      8352
   154.7000      8404
   154.8000      8950
   154.9000      9422
   155.0000      9316
   155.1000      9814
   155.2000     10194
   155.3000     10532
   155.4000     10914
   155.5000     11212
   155.6000     11620
   155.7000     11824
   155.8000     11968
   155.9000     12280
   156.0000     12342
   156.1000     12626
   156.2000     12714
   156.3000     12904
   156.4000     13046
   156.5000     13146
   156.6000     13020
   156.7000     13146
   156.8000     12872
   156.9000     12724
   157.0000     12564
   157.1000     12120
   157.2000     11932
   157.3000     11966
   157.4000     11504
   157.5000     11184
   157.6000     11144
   157.7000     10526
   157.8000     10388
   157.9000     10222
   158.0000      9652
   158.1000      9588
   158.2000      9096
   158.3000      8870
   158.4000      8704
   158.5000      8408
   158.6000      8444
   158.7000      8044
   158.8000      7718
   158.9000      7590
   159.0000      7422
   159.1000      7334
   159.2000      7096
   159.3000      7158
   159.4000      6886
   159.5000      6796
   159.6000      6654
   159.7000      6630
   159.8000      6516
   159.9000      6356
   160.0000      6364
